Repository: NikitaDavydov02/Perovskite-liked-oxides-bandgap-prediction

# Summary

This project is aimed at developing an AI model for predicting band gap energy and photocatalytic activity of perovskite-like oxides based on experimental data.

# Data

Initial dataset is located in "Data/Perovskite dataset export.xlsx" file and includes two subsets: "Photocatalytic dataset" (dataset collected by the author) and "Photocatalytic dataset 2" (adopted from 10.1016/j.apcatb.2018.09.104)

Before data processing datasets should be prepared (see below)

# Dataset preparation

Dataset contains chemical IDs in various databases that are used to fetch CIF files from them by running "CIF files processing" notebook.

File: Data/Perovskite dataset.csv (part 3 of 3)
Perovskite,Hill formula,Interlayer space composition,Dopant,"Dopant, wt%","Bandgap, eV",DOI,Materials Project ID,COD_ID,Springer_ID,Z,Z_MP,"a, A","b, A","c, A",Symmetry group,"d,A",a_MP,b_MP,c_MP,XRD pattern,Crystal structure,Number of octahedrons on a layer,Valence electrons,Volume,Valence Electrons Density,avg s valence electrons,avg p valence electrons,avg d valence electrons,avg f valence electrons,frac s valence electrons,frac p valence electrons,frac d valence electrons,frac f valence electrons,MagpieData minimum Electronegativity,MagpieData maximum Electronegativity,MagpieData range Electronegativity,MagpieData mean Electronegativity,Average Pauling electronegativity,Average Mulliken electronegativity
Sr4Ta2O9,O9 Sr4 Ta2,,,,4.81,10.1016/j.jcat.2005.02.021,mp-769246,-1,,,4,,,,,,5.811993,10.228956,17.90492959,,,,18,882.2617759,0.081608432,2,2.4,0.4,1.866666667,0.3,0.36,0.06,0.28,0.95,3.44,2.49,2.517333333,2.517333333,5.81485195
Sr5Ta4O15,O15 Sr5 Ta4,,,,4.75,10.1016/j.jcat.2005.02.021,mp-769297,-1,,,1,,,,,,5.66948493,5.6694842,11.54266629,,,,30,321.3096232,0.093367885,2,2.5,0.5,2.333333333,0.272727273,0.340909091,0.068181818,0.318181818,0.95,3.44,2.49,2.597916667,2.597916667,5.966934078
CuBi2O4 ,Bi2 Cu O4,,,,1.55,10.1021/acsami.8b02439,mp-560165,1004051,,,2,,,,,,6.88666148,6.88666148,6.88666148,,,,8,222.3313181,0.07196467,1.857142857,3.142857143,4.285714286,4,0.139784946,0.23655914,0.322580645,0.301075269,1.9,3.44,1.54,2.814285714,2.814285714,6.123897247
K4Nb6O17,K4 Nb6 O17,,,,3.3,10.1016/S0927-6513(96)00112-5,mp-560692,1001842,,,4,,,,,,6.604068,7.938952,33.703336,,,,34,1767.044972,0.076964651,1.62962963,2.518518519,0.888888889,0,0.323529412,0.5,0.176470588,0,0.82,3.44,2.62,2.642962963,2.642962963,5.958736269
CsCa2Ta3O10,Ca2 Cs O10 Ta3,,,,4.13,10.1021/ja3043678,mp-10347,1522043,,,1,,,,,,3.950634,3.950634,15.513552,,,,20,242.1279025,0.082600972,1.9375,2.5,0.5625,2.625,0.254098361,0.327868852,0.073770492,0.344262295,0.79,3.44,2.65,2.605625,2.605625,5.970332029
CsCa2Ta3O9.7N0.2,Ca2 Cs O10 Ta3,,N,0.3,2.17,10.1021/ja3043678,mp-10347,1522043,,,1,,,,,,3.950634,3.950634,15.513552,,,,20,242.1279025,0.082600972,1.9375,2.5,0.5625,2.625,0.254098361,0.327868852,0.073770492,0.344262295,0.79,3.44,2.65,2.605625,2.605625,5.970332029
KCa2Nb3O10,Ca2 K Nb3 O10,,,,3.35,10.1021/jp0751155,mp-557195,1521061,,,4,,,,,,7.808443,7.854881,15.19056011,,,,20,924.746948,0.086510153,1.75,2.5,0.75,0,0.35,0.5,0.15,0,0.82,3.44,2.62,2.62625,2.62625,5.966809681
Ba5Nb4O15,Ba5 Nb4 O15,,,,3.92,10.1021/acsami.5b06281,mp-3563,7039788,,,1,,,,,,5.85323813,5.85323716,11.91281149,,,,30,353.4576006,0.08487581,1.833333333,2.5,0.666666667,0,0.366666667,0.5,0.133333333,0,0.89,3.44,2.55,2.602083333,2.602083333,5.909872615
KCa2Nb3O10,Ca2 K Nb3 O10,,,,3.55,10.1039/C3RA40638E,-1,-1,,,0,3.845,29.35,7.658,Cmcm,,0,,,,,,20,0,,1.75,2.5,0.75,0,0.35,0.5,0.15,0,0.82,3.44,2.62,2.62625,2.746666667,6.203192898
KCa2Nb3O10,Ca2 K Nb3 O10,,N,1.37,3.03,10.1039/C3RA40638E,-1,-1,,,0,3.849,29.42,7.668,Cmcm,,0,,,,,,20,0,,1.75,2.5,0.75,0,0.35,0.5,0.15,0,0.82,3.44,2.62,2.62625,2.746666667,6.203192898
CsSr1.5Ba0.5Ta3O10,Ba0.5 Cs O10 Sr1.5 Ta3,,N,0.41,2.18,10.3390/catal3010001,-1,-1,sd_1000988,,0,-1,,,,,0,,,,,,20,0,,1.9375,2.5,0.5625,2.625,0.254098361,0.327868852,0.073770492,0.344262295,0.79,3.44,2.65,2.5975,2.5975,5.93980492
KCa2Nb3O10,Ca2 K Nb3 O10,,Rh,0.55,2.92,10.1021/ja207103j,mp-557195,1521061,,,4,,,,,,7.808443,7.854881,15.19056011,,,,20,924.746948,0.086510153,1.75,2.5,0.75,0,0.35,0.5,0.15,0,0.82,3.44,2.62,2.62625,2.62625,5.966809681
KCa2Nb3O10,Ca2 K Nb3 O10,,,,3.55,10.1021/ja207103j,mp-557195,1521061,,,4,,,,,,7.808443,7.854881,15.19056011,,,,20,924.746948,0.086510153,1.75,2.5,0.75,0,0.35,0.5,0.15,0,0.82,3.44,2.62,2.62625,2.62625,5.966809681
CsBa2Nb3O10,Ba2 Cs Nb3 O10,,,,2.8,10.1134/S0036023623602842,mp-505814,1526807,,,1,3.97,3.97,15.56,tetragonal,,4.029055,4.029055,16.069895,,,,20,260.8671725,0.07666737,1.75,2.5,0.75,0,0.35,0.5,0.15,0,0.79,3.44,2.65,2.610625,2.610625,5.903077849
HBa2Nb3O10,Ba2 H Nb3 O10,,,,2.8,10.1134/S0036023623602842,-1,-1,,,0,3.97,3.97,15.56,tetragonal,,0,,,,,,20,0,,1.75,2.5,0.75,0,0.35,0.5,0.15,0,0.89,3.44,2.55,2.69875,2.69875,6.215187119
HSr2Nb3O19*yH2O,H Nb3 O19 Sr2,,,,3.29,10.3390/molecules28124807,-1,-1,,,0,3.89,3.89,16.43,tetragonal,,0,,,,,,38,0,,1.84,3.04,0.48,0,0.343283582,0.567164179,0.089552239,0,0.95,3.44,2.49,2.9704,2.9704,6.707594324
HSr2Nb3O19*MeNH2*yH2O,C H6 N Nb3 O19 Sr2 ,,,,3.29,10.3390/molecules28124807,-1,-1,,,0,3.9,3.9,16.54,tetragonal,,0,,,,,,38,0,,1.71875,2.53125,0.375,0,0.371621622,0.547297297,0.081081081,0,0.95,3.44,2.49,2.8390625,2.8390625,6.783303294
HSr2Nb3O19*EtNH2*yH2O,C2 H8 N Nb3 O19 Sr2 ,,,,3.3,10.3390/molecules28124807,-1,-1,,,0,3.9,3.9,20.78,tetragonal,,0,,,,,,38,0,,1.685714286,2.371428571,0.342857143,0,0.383116883,0.538961039,0.077922078,0,0.95,3.44,2.49,2.794285714,2.794285714,6.790855395
HSr2Nb3O19*PrNH2*yH2O,C3 H10 N Nb3 O19 Sr2 ,,,,3.31,10.3390/molecules28124807,-1,-1,,,0,3.89,3.89,22.41,tetragonal,,0,,,,,,38,0,,1.657894737,2.236842105,0.315789474,0,0.39375,0.53125,0.075,0,0.95,3.44,2.49,2.756578947,2.756578947,6.797215058
HSr2Nb3O19*BuNH2*yH2O,C4 H12 N Nb3 O19 Sr2 ,,,,3.32,10.3390/molecules28124807,-1,-1,,,0,3.9,3.9,25.55,tetragonal,,0,,,,,,38,0,,1.634146341,2.12195122,0.292682927,0,0.403614458,0.524096386,0.072289157,0,0.95,3.44,2.49,2.724390244,2.724390244,6.80264404
HSr2Nb3O19*HxNH2*yH2O,C6 H16 N Nb3 O19 Sr2 ,,,,3.32,10.3390/molecules28124807,-1,-1,,,0,3.93,3.93,29.52,tetragonal,,0,,,,,,38,0,,1.595744681,1.936170213,0.255319149,0,0.421348315,0.511235955,0.06741573,0,0.95,3.44,2.49,2.672340426,2.672340426,6.811422818
HSr2Nb3O19*OcNH2*yH2O,C8 H20 N Nb3 O19 Sr2 ,,,,3.32,10.3390/molecules28124807,-1,-1,,,0,3.9,3.9,33.73,tetragonal,,0,,,,,,38,0,,1.566037736,1.79245283,0.226415094,0,0.436842105,0.5,0.063157895,0,0.95,3.44,2.49,2.632075472,2.632075472,6.818213948
HSr2Nb3O19*MeOH*yH2O,C H5 N Nb3 O20 Sr2 ,,,,3.22,10.3390/molecules28124807,-1,-1,,,0,3.9,3.9,31.44,tetragonal,,0,,,,,,40,0,,1.75,2.65625,0.375,0,0.366013072,0.555555556,0.078431373,0,0.95,3.44,2.49,2.8778125,2.8778125,6.794649039
HSr2Nb3O19*EtOH*yH2O,C2 H7 N Nb3 O20 Sr2 ,,,,3.25,10.3390/molecules28124807,-1,-1,,,0,3.91,3.91,18.2,tetragonal,,0,,,,,,40,0,,1.714285714,2.485714286,0.342857143,0,0.377358491,0.547169811,0.075471698,0,0.95,3.44,2.49,2.829714286,2.829714286,6.801228647
HSr2Nb3O19*PrOH*yH2O,C3 H9 N Nb3 O20 Sr2 ,,,,3.27,10.3390/molecules28124807,-1,-1,,,0,3.9,3.9,20.25,tetragonal,,0,,,,,,40,0,,1.684210526,2.342105263,0.315789474,0,0.387878788,0.539393939,0.072727273,0,0.95,3.44,2.49,2.789210526,2.789210526,6.80676937
HSr2Nb3O19*BuOH*yH2O,C4 H11 N Nb3 O20 Sr2 ,,,,3.3,10.3390/molecules28124807,-1,-1,,,0,3.9,3.9,22.01,tetragonal,,0,,,,,,40,0,,1.658536585,2.219512195,0.292682927,0,0.397660819,0.532163743,0.070175439,0,0.95,3.44,2.49,2.754634146,2.754634146,6.811499255
HSr2Nb3O19*HxOH*yH2O,C6 H15 N Nb3 O20 Sr2 ,,,,3.3,10.3390/molecules28124807,-1,-1,,,0,3.9,3.9,25.65,tetragonal,,0,,,,,,40,0,,1.617021277,2.021276596,0.255319149,0,0.415300546,0.519125683,0.06557377,0,0.95,3.44,2.49,2.698723404,2.698723404,6.819147581
HSr2Nb3O19*OcNH2*yH2O,C8 H19 N Nb3 O20 Sr2 ,,,,3.34,10.3390/molecules28124807,-1,-1,,,0,3.89,3.89,33.8,tetragonal,,0,,,,,,40,0,,1.58490566,1.867924528,0.226415094,0,0.430769231,0.507692308,0.061538462,0,0.95,3.44,2.49,2.655471698,2.655471698,6.825064209
Li2La2Ti3O10,La2 Li2 O10 Ti3,,,,3.5,10.1134/S1070363212070018,mp-9406,-1,,,1,,,,,,13.6568359,13.6568359,13.6568359,,,,20,201.0880346,0.099458926,1.882352941,2.352941176,0.470588235,0,0.4,0.5,0.1,0,0.98,3.44,2.46,2.54,2.54,5.758559377
Na2La2Ti3O10,La2 Na2 O10 Ti3,,,,3.3,10.1134/S1070363212070018,mp-6144,1544433,,,1,,,,,,14.69641334,14.69641334,14.69641334,,,,20,216.4068773,0.092418505,1.882352941,2.352941176,0.470588235,0,0.4,0.5,0.1,0,0.93,3.44,2.51,2.534117647,2.534117647,5.739573436
K2La2Ti3O10,K2 La2 O10 Ti3,,,,3.2,10.1134/S1070363212070018,mp-6548,-1,,,1,,,,,,15.28115725,15.28115725,15.28115725,,,,20,229.9024861,0.086993405,1.882352941,2.352941176,0.470588235,0,0.4,0.5,0.1,0,0.82,3.44,2.62,2.521176471,2.521176471,5.689874592
Li2Nd2Ti3O10,Li2 Nd2 O10 Ti3,,,,3.6,10.1134/S1070363212070018,-1,-1,,,0,-1,,,,,0,,,,,,20,0,,1.882352941,2.352941176,0.352941176,0.470588235,0.372093023,0.465116279,0.069767442,0.093023256,0.98,3.44,2.46,2.544705882,2.544705882,5.728444501
Na2Nd2Ti3O10,Na2 Nd2 O10 Ti3,,,,3.4,10.1134/S1070363212070018,mp-6119,-1,,,1,,,,,,14.64115209,14.64115209,14.64115209,,,,20,213.34232,0.093746051,1.882352941,2.352941176,0.352941176,0.470588235,0.372093023,0.465116279,0.069767442,0.093023256,0.93,3.44,2.51,2.538823529,2.538823529,5.709458559
K2Nd2Ti3O10,K2 Nd2 O10 Ti3,,,,3.3,10.1134/S1070363212070018,mp-1223975,2007573,,,1,,,,,,15.19820412,15.19483684,3.90434391,,,,20,227.7941948,0.08779855,1.882352941,2.352941176,0.352941176,0.470588235,0.372093023,0.465116279,0.069767442,0.093023256,0.82,3.44,2.62,2.525882353,2.525882353,5.659759715
KCa2Nb3O10,Ca2 K Nb3 O10,,,,3.26,10.1039/C6RA11407E,mp-557195,1521061,,,4,,,,,,7.808443,7.854881,15.19056011,,,,20,924.746948,0.086510153,1.75,2.5,0.75,0,0.35,0.5,0.15,0,0.82,3.44,2.62,2.62625,2.62625,5.966809681
KCa2Nb3O10-Yellow,Ca2 K Nb3 O10,,N,NaN,2.47,10.1039/C6RA11407E,mp-557195,1521061,,,4,,,,,,7.808443,7.854881,15.19056011,,,,20,924.746948,0.086510153,1.75,2.5,0.75,0,0.35,0.5,0.15,0,0.82,3.44,2.62,2.62625,2.62625,5.966809681
KCa2Nb3O10-Black,Ca2 K Nb3 O10,,"N, Nb4+",NaN,2.47,10.1039/C6RA11407E,mp-557195,1521061,,,4,,,,,,7.808443,7.854881,15.19056011,,,,20,924.746948,0.086510153,1.75,2.5,0.75,0,0.35,0.5,0.15,0,0.82,3.44,2.62,2.62625,2.62625,5.966809681
RbLaTa2O7,La O7 Rb Ta2,,,,4.26,10.1021/acsnano.7b06131,mp-541600,-1,,,1,,,,,,3.910394,3.910394,11.314458,,,,14,173.0114279,0.08091951,1.909090909,2.545454545,0.636363636,2.545454545,0.25,0.333333333,0.083333333,0.333333333,0.82,3.44,2.62,2.636363636,2.636363636,6.004408846
RbLaTa2O7,La O7 Rb Ta2,,N,0.3,2.16,10.1021/acsnano.7b06131,mp-541600,-1,,,1,,,,,,3.910394,3.910394,11.314458,,,,14,173.0114279,0.08091951,1.909090909,2.545454545,0.636363636,2.545454545,0.25,0.333333333,0.083333333,0.333333333,0.82,3.44,2.62,2.636363636,2.636363636,6.004408846
KCa2Nb3O10,Ca2 K Nb3 O10,,,,3.22,10.1002/asia.201701001,mp-557195,-1,,,0,-1,,,,,0,,,,,,20,0,,1.75,2.5,0.75,0,0.35,0.5,0.15,0,0.82,3.44,2.62,2.62625,2.62625,5.966809681
KNaCa2Nb4O13,Ca2 K Na Nb4 O13,,,,3.1,10.1002/asia.201701001,-1,-1,,,0,3.876,3.885,37.359,Pmna,,0,,,,,,26,0,,1.714285714,2.476190476,0.761904762,0,0.346153846,0.5,0.153846154,0,0.82,3.44,2.62,2.612857143,2.612857143,5.94139645
KNa2Ca2Nb5O16,Ca2 K Na2 Nb5 O16,,,,3.08,10.1002/asia.201701001,-1,-1,,,0,-1,,,,,0,,,,,,32,0,,1.692307692,2.461538462,0.769230769,0,0.34375,0.5,0.15625,0,0.82,3.44,2.62,2.604615385,2.604615385,5.925757539
KNa3Ca2Nb6O19,Ca2 K Na3 Nb6 O19,,,,3.06,10.1002/asia.201701001,-1,-1,,,0,-1,,,,,0,,,,,,38,0,,1.677419355,2.451612903,0.774193548,0,0.342105263,0.5,0.157894737,0,0.82,3.44,2.62,2.599032258,2.599032258,5.915163438
Ca2Nb2TaO10,Ca2 Nb2 O10 Ta,,,,3.82,10.1039/C5CY01246E,-1,-1,,,0,-1,,,,,0,,,,,,20,0,,1.866666667,2.666666667,0.733333333,0.933333333,0.301075269,0.430107527,0.11827957,0.150537634,1,3.44,2.44,2.74,2.74,6.209740698
HCa2Nb3O10,Ca2 H Nb3 O10,,,,3.59,10.1002/anie.201408441,-1,-1,sd_1614775,,0,-1,,,,,3.86,3.86,14.97,,,,20,0,,1.75,2.5,0.75,0,0.35,0.5,0.15,0,1,3.44,2.44,2.7125,2.7125,6.264025611
HCa1.5Sr0.5Nb3O10,Ca1.5 H Nb3 O10 Sr0.5,,,,3.55,10.1002/anie.201408441,-1,-1,sd_1614775,,0,-1,,,,,3.86,3.86,15.34275,,,,20,0,,1.75,2.5,0.75,0,0.35,0.5,0.15,0,0.95,3.44,2.49,2.7109375,2.7109375,6.257919782
HCaSrNb3O10,Ca H Nb3 O10 Sr,,,,3.5,10.1002/anie.201408441,-1,-1,,,0,-1,,,,,3.86,3.86,15.7155,,,,20,0,,1.75,2.5,0.75,0,0.35,0.5,0.15,0,0.95,3.44,2.49,2.709375,2.709375,6.251813954
HCa0.5Sr1.5Nb3O10,Ca0.5 H Nb3 O10 Sr1.5,,,,3.45,10.1002/anie.201408441,-1,-1,,,0,-1,,,,,3.86,3.86,16.312,,,,20,0,,1.75,2.5,0.75,0,0.35,0.5,0.15,0,0.95,3.44,2.49,2.7078125,2.7078125,6.245708125
HSr2Nb3O10,H Nb3 O10 Sr2,,,,3.4,10.1002/anie.201408441,-1,-1,,,0,-1,,,,,3.86,3.86,17.599,,,,20,0,,1.75,2.5,0.75,0,0.35,0.5,0.15,0,0.95,3.44,2.49,2.70625,2.70625,6.239602297
HCa2Nb2.7Ta0.3O10,Ca2 H Nb2.7 O10 Ta0.3,,,,3.65,10.1002/anie.201408441,-1,-1,,,0,-1,,,,,3.86,3.86,14.85,,,,20,0,,1.76875,2.5,0.73125,0.2625,0.336104513,0.475059382,0.138954869,0.049881235,1,3.44,2.44,2.710625,2.710625,6.265867179
HCa2Nb2TaO10,Ca2 H Nb2 O10 Ta,,,,3.26,10.1002/anie.201408441,-1,-1,,,0,-1,,,,,3.86,3.86,15.022,,,,20,0,,1.8125,2.5,0.6875,0.875,0.308510638,0.425531915,0.117021277,0.14893617,1,3.44,2.44,2.70625,2.70625,6.270164173
HCa2Nb1.5Ta1.5O10,Ca2 H Nb1.5 O10 Ta1.5,,,,3.2,10.1002/anie.201408441,-1,-1,,,0,-1,,,,,3.86,3.86,15.3801,,,,20,0,,1.84375,2.5,0.65625,1.3125,0.292079208,0.396039604,0.103960396,0.207920792,1,3.44,2.44,2.703125,2.703125,6.273233454
KCa2Nb3O10,Ca2 K Nb3 O10,,,,3.5,10.1002/cssc.201501237,mp-557195,1521061,,,4,,,,,,3.86,3.86,15.19056011,,,,20,924.746948,0.086510153,1.75,2.5,0.75,0,0.35,0.5,0.15,0,0.82,3.44,2.62,2.62625,2.62625,5.966809681
KCaSrNb3O10,Ca K Nb3 O10 Sr,,,,3.4,10.1002/cssc.201501237,mp-557195,1521061,,,0,-1,,,,,3.86,3.86,15.19056011,,,,20,0,,1.75,2.5,0.75,0,0.35,0.5,0.15,0,0.82,3.44,2.62,2.623125,2.623125,5.954598024
KSr2Nb3O10,K Nb3 O10 Sr2,,,,3.3,10.1002/cssc.201501237,mp-557195,1521061,,,0,-1,,,,,3.86,3.86,15.19056011,,,,20,0,,1.75,2.5,0.75,0,0.35,0.5,0.15,0,0.82,3.44,2.62,2.62,2.62,5.942386368
HCa2Nb3O10,Ca2 H Nb3 O10,,,,3.5,10.1021/jp900842e,-1,-1,sd_1614775,,0,-1,,,,,3.84,3.84,13.97,,,,20,0,,1.75,2.5,0.75,0,0.35,0.5,0.15,0,1,3.44,2.44,2.7125,2.7125,6.264025611
H4Nb6O17,H4 Nb6 O17,,,,3.33,10.1021/jp900842e,-1,-1,,,0,6.47,6.47,30.69,,,0,,,,,,34,0,,1.62962963,2.518518519,0.888888889,0,0.323529412,0.5,0.176470588,0,1.6,3.44,1.84,2.847407407,2.847407407,6.663248102
HCa2Nb2.7Ta0.3O10,Ca2 H Nb2.7 O10 Ta0.3,,,,3.65,10.1021/acscatal.5b00040,-1,-1,,,0,-1,,,,,0,,,,,,20,0,,1.76875,2.5,0.73125,0.2625,0.336104513,0.475059382,0.138954869,0.049881235,1,3.44,2.44,2.710625,2.710625,6.265867179
HCa2Nb1.5Ta1.5O10,Ca2 H Nb1.5 O10 Ta1.5,,,,3.8,10.1021/acscatal.5b00040,-1,-1,,,0,-1,,,,,0,,,,,,20,0,,1.84375,2.5,0.65625,1.3125,0.292079208,0.396039604,0.103960396,0.207920792,1,3.44,2.44,2.703125,2.703125,6.273233454
La2Ti2O7,La2 O7 Ti2,,,,3.34,10.1016/j.apcatb.2016.09.021,mp-4423,1001022,,,2,,,,,,7.41544296,7.41544296,7.41544296,,,,14,288.3342929,0.097109503,2,2.545454545,0.545454545,0,0.392857143,0.5,0.107142857,0,1.1,3.44,2.34,2.669090909,2.669090909,5.983197477
La2Ti3O7,La2 O7 Ti2,,N,0.22,3.17,10.1016/j.apcatb.2016.09.021,mp-4423,1001022,,,2,,,,,,7.41544296,7.41544296,7.41544296,,,,14,288.3342929,0.097109503,2,2.545454545,0.545454545,0,0.392857143,0.5,0.107142857,0,1.1,3.44,2.34,2.669090909,2.669090909,5.983197477
KCa2Ta3O10,Ca2 K O10 Ta3,,,,3.44,10.1039/C8CY00930A,mp-1223520,1522039,,,1,,,,,,3.940864,3.945524,15.25730117,,,,20,235.2408926,0.085019232,1.9375,2.5,0.5625,2.625,0.254098361,0.327868852,0.073770492,0.344262295,0.82,3.44,2.62,2.6075,2.6075,5.985225369
HCa2Nb3O10,Ca2 H Nb3 O10,,,,3.4,10.1016/j.cattod.2018.03.037,-1,-1,,,0,,,,,,0,,,,,,20,0,,1.75,2.5,0.75,0,0.35,0.5,0.15,0,1,3.44,2.44,2.7125,2.7125,6.264025611
HCa2Nb3O10,Ca2 H Nb3 O10,,CdS,0.7,2.15,10.1016/j.cattod.2018.03.037,-1,-1,,,0,,,,,,0,,,,,,20,0,,1.75,2.5,0.75,0,0.35,0.5,0.15,0,1,3.44,2.44,2.7125,2.7125,6.264025611
CsBa2Ta3O10,Ba2 Cs O10 Ta3,,,,3.54,10.1021/acs.cgd.6b00081,-1,-1,,,0,3.9648,3.9648,15.7392,P4/mmm,,0,,,,1,,20,0,,1.9375,2.5,0.5625,2.625,0.254098361,0.327868852,0.073770492,0.344262295,0.79,3.44,2.65,2.591875,2.591875,5.921493537
K2La2Ti3O10 ,K2 La2 O10 Ti3,,,,3.5,10.1016/j.cattod.2012.05.009,mp-6548,-1,,,1,-1,,,,,15.28115725,15.28115725,15.28115725,,,,20,229.9024861,0.086993405,1.882352941,2.352941176,0.470588235,0,0.4,0.5,0.1,0,0.82,3.44,2.62,2.521176471,2.521176471,5.689874592
K2La2Ti3O10,K2 La2 O10 Ti3,,CdS,NaN,2.26,10.1016/j.cattod.2012.05.009,mp-6548,-1,,,1,-1,,,,,15.28115725,15.28115725,15.28115725,,,,20,229.9024861,0.086993405,1.882352941,2.352941176,0.470588235,0,0.4,0.5,0.1,0,0.82,3.44,2.62,2.521176471,2.521176471,5.689874592
Bi2WO6,Bi2 O6 W,,,,2.82,10.1038/s41598-017-03911-6,mp-554500,1528730,,,2,-1,,,,,8.31958214,8.31958214,8.24255817,,,,12,248.8091744,0.096459466,2,3.333333333,2.666666667,4.666666667,0.157894737,0.263157895,0.210526316,0.368421053,2.02,3.44,1.42,3.004444444,3.004444444,6.422834226
Cs0.67Ti1.83O4,Cs0.67 O4 Ti1.83,,,,3.6,10.1021/jp805488h,-1,-1,,,0,3.823,17.215,2.955,tetragonal,,0,,,,,,8,0,,1.896923077,2.461538462,0.563076923,0,0.385432948,0.500156299,0.114410753,0,0.79,3.44,2.65,2.631923077,2.631923077,5.83655825
HLaTiO4,H La O4 Ti,,,,3.45,10.3390/catal13040749,-1,-1,,,0,3.71,3.71,12.2,tetragonal,,0,,,,,,8,0,,1.857142857,2.285714286,0.428571429,0,0.40625,0.5,0.09375,0,1.1,3.44,2.34,2.657142857,2.657142857,6.264841786
HLaTiO4*MeNH2,H6 C La N O4 Ti,,,,3.58,10.3390/catal13040749,-1,-1,,,0,3.77,3.77,33.3,tetragonal,,0,,,,,,8,0,,1.571428571,1.5,0.214285714,0,0.47826087,0.456521739,0.065217391,0,1.1,3.44,2.34,2.513571429,2.513571429,6.659267129
HLaTiO4*EtNH2,H8 C2 La N O4 Ti,,,,3.48,10.3390/catal13040749,-1,-1,,,0,3.75,3.75,37.3,tetragonal,,0,,,,,,8,0,,1.529411765,1.352941176,0.176470588,0,0.5,0.442307692,0.057692308,0,1.1,3.44,2.34,2.478823529,2.478823529,6.696704307
HLaTiO4*PrNH2,H10 C3 La N O4 Ti,,,,3.5,10.3390/catal13040749,-1,-1,,,0,3.76,3.76,41.2,tetragonal,,0,,,,,,8,0,,1.5,1.25,0.15,0,0.517241379,0.431034483,0.051724138,0,1.1,3.44,2.34,2.4545,2.4545,6.722910331
HLaTiO4*BuNH2,H12 C4 La N O4 Ti,,,,3.61,10.3390/catal13040749,-1,-1,,,0,3.76,3.76,47.8,tetragonal,,0,,,,,,8,0,,1.47826087,1.173913043,0.130434783,0,0.53125,0.421875,0.046875,0,1.1,3.44,2.34,2.436521739,2.436521739,6.742280001
HLaTiO4*HxNH2,H16 C6 La N O4 Ti,,,,3.47,10.3390/catal13040749,-1,-1,,,0,3.76,3.76,54.9,tetragonal,,0,,,,,,8,0,,1.448275862,1.068965517,0.103448276,0,0.552631579,0.407894737,0.039473684,0,1.1,3.44,2.34,2.411724138,2.411724138,6.768996787
HLaTiO4*OxNH2,H20 C8 La N O4 Ti,,,,3.49,10.3390/catal13040749,-1,-1,,,0,3.78,3.78,66.3,tetragonal,,0,,,,,,8,0,,1.428571429,1,0.085714286,0,0.568181818,0.397727273,0.034090909,0,1.1,3.44,2.34,2.395428571,2.395428571,6.786553533
HLaTiO4*MeOH,H5 C La O5 Ti,,,,3.47,10.3390/catal13040749,-1,-1,,,0,3.72,3.72,32.3,tetragonal,,0,,,,,,10,0,,1.615384615,1.692307692,0.230769231,0,0.456521739,0.47826087,0.065217391,0,1.1,3.44,2.34,2.568461538,2.568461538,6.643133743
HLaTiO4*EtOH,H7 C2 La O5 Ti,,,,3.47,10.3390/catal13040749,-1,-1,,,0,3.72,3.72,36.6,tetragonal,,0,,,,,,10,0,,1.5625,1.5,0.1875,0,0.480769231,0.461538462,0.057692308,0,1.1,3.44,2.34,2.52125,2.52125,6.685935754
HLaTiO4*PrOH,H9 C3 La O5 Ti,,,,3.45,10.3390/catal13040749,-1,-1,,,0,3.73,3.73,41.6,tetragonal,,0,,,,,,10,0,,1.526315789,1.368421053,0.157894737,0,0.5,0.448275862,0.051724138,0,1.1,3.44,2.34,2.488947368,2.488947368,6.71522134
HLaTiO4*BuOH,H11 C4 La O5 Ti,,,,3.45,10.3390/catal13040749,-1,-1,,,0,3.73,3.73,45.6,tetragonal,,0,,,,,,10,0,,1.5,1.272727273,0.136363636,0,0.515625,0.4375,0.046875,0,1.1,3.44,2.34,2.465454545,2.465454545,6.736519949
HLaTiO4*HxOH,H15 C6 La O5 Ti,,,,3.46,10.3390/catal13040749,-1,-1,,,0,3.74,3.74,55.4,tetragonal,,0,,,,,,10,0,,1.464285714,1.142857143,0.107142857,0,0.539473684,0.421052632,0.039473684,0,1.1,3.44,2.34,2.433571429,2.433571429,6.765425203
HLaTiO4*OxOH,H19 C8 La O5 Ti,,,,3.46,10.3390/catal13040749,-1,-1,,,0,3.73,3.73,56.8,tetragonal,,0,,,,,,10,0,,1.441176471,1.058823529,0.088235294,0,0.556818182,0.409090909,0.034090909,0,1.1,3.44,2.34,2.412941176,2.412941176,6.784128603
HNdTiO4,H Nd O4 Ti,,,,3.48,10.3390/catal13040749,-1,-1,,,0,3.68,3.68,12.1,tetragonal,,0,,,,,,8,0,,1.857142857,2.285714286,0.285714286,0.571428571,0.371428571,0.457142857,0.057142857,0.114285714,1.14,3.44,2.3,2.662857143,2.662857143,6.228273721
HNdTiO4*MeNH2,H6 C Nd N O4 Ti,,,,3.41,10.3390/catal13040749,-1,-1,,,0,3.74,3.74,33.1,tetragonal,,0,,,,,,8,0,,1.571428571,1.5,0.142857143,0.285714286,0.448979592,0.428571429,0.040816327,0.081632653,1.14,3.44,2.3,2.516428571,2.516428571,6.640983097
HNdTiO4*EtNH2,H8 C2 Nd N O4 Ti,,,,3.5,10.3390/catal13040749,-1,-1,,,0,3.74,3.74,37.6,tetragonal,,0,,,,,,8,0,,1.529411765,1.352941176,0.117647059,0.235294118,0.472727273,0.418181818,0.036363636,0.072727273,1.14,3.44,2.3,2.481176471,2.481176471,6.681646868
HNdTiO4*PrNH2,H10 C3 Nd N O4 Ti,,,,3.43,10.3390/catal13040749,-1,-1,,,0,3.74,3.74,40.4,tetragonal,,0,,,,,,8,0,,1.5,1.25,0.1,0.2,0.491803279,0.409836066,0.032786885,0.06557377,1.14,3.44,2.3,2.4565,2.4565,6.710111508
HNdTiO4*BuNH2,H12 C4 Nd N O4 Ti,,,,3.5,10.3390/catal13040749,-1,-1,,,0,3.74,3.74,47.7,tetragonal,,0,,,,,,8,0,,1.47826087,1.173913043,0.086956522,0.173913043,0.507462687,0.402985075,0.029850746,0.059701493,1.14,3.44,2.3,2.43826087,2.43826087,6.73115059
HNdTiO4*HxNH2,H16 C6 Nd N O4 Ti,,,,3.42,10.3390/catal13040749,-1,-1,,,0,3.72,3.72,54,tetragonal,,0,,,,,,8,0,,1.448275862,1.068965517,0.068965517,0.137931034,0.53164557,0.392405063,0.025316456,0.050632911,1.14,3.44,2.3,2.413103448,2.413103448,6.760170013
HNdTiO4*OxNH2,H20 C8 Nd N O4 Ti,,,,3.45,10.3390/catal13040749,-1,-1,,,0,3.81,3.81,65.4,tetragonal,,0,,,,,,8,0,,1.428571429,1,0.057142857,0.114285714,0.549450549,0.384615385,0.021978022,0.043956044,1.14,3.44,2.3,2.396571429,2.396571429,6.77923992
HNdTiO4*MeOH,H5 C Nd O5 Ti,,,,3.42,10.3390/catal13040749,-1,-1,,,0,3.71,3.71,32,tetragonal,,0,,,,,,10,0,,1.615384615,1.692307692,0.153846154,0.307692308,0.428571429,0.448979592,0.040816327,0.081632653,1.14,3.44,2.3,2.571538462,2.571538462,6.623443247
HNdTiO4*EtOH,H7 C2 Nd O5 Ti,,,,3.39,10.3390/catal13040749,-1,-1,,,0,3.7,3.7,36.4,tetragonal,,0,,,,,,10,0,,1.5625,1.5,0.125,0.25,0.454545455,0.436363636,0.036363636,0.072727273,1.14,3.44,2.3,2.52375,2.52375,6.669937226
HNdTiO4*PrOH,H9 C3 Nd O5 Ti,,,,3.45,10.3390/catal13040749,-1,-1,,,0,3.72,3.72,41.1,tetragonal,,0,,,,,,10,0,,1.526315789,1.368421053,0.105263158,0.210526316,0.475409836,0.426229508,0.032786885,0.06557377,1.14,3.44,2.3,2.491052632,2.491052632,6.701748896
HNdTiO4*BuOH,H11 C4 Nd O5 Ti,,,,3.45,10.3390/catal13040749,-1,-1,,,0,3.71,3.71,44.5,tetragonal,,0,,,,,,10,0,,1.5,1.272727273,0.090909091,0.181818182,0.492537313,0.417910448,0.029850746,0.059701493,1.14,3.44,2.3,2.467272727,2.467272727,6.724884656
HNdTiO4*HxOH,H15 C6 Nd O5 Ti,,,,3.41,10.3390/catal13040749,-1,-1,,,0,3.71,3.71,54.9,tetragonal,,0,,,,,,10,0,,1.464285714,1.142857143,0.071428571,0.142857143,0.518987342,0.405063291,0.025316456,0.050632911,1.14,3.44,2.3,2.435,2.435,6.756283187
HNdTiO4*OxOH,H19 C8 Nd O5 Ti,,,,3.41,10.3390/catal13040749,-1,-1,,,0,3.71,3.71,58,tetragonal,,0,,,,,,10,0,,1.441176471,1.058823529,0.058823529,0.117647059,0.538461538,0.395604396,0.021978022,0.043956044,1.14,3.44,2.3,2.414117647,2.414117647,6.776599884
HSr2Nb3O10,H Nb3 O10 Sr2,,,,3.26,10.3390/catal13030614,-1,-1,,,0,3.89,3.89,16.4,,,0,,,,,,20,0,,1.75,2.5,0.75,0,0.35,0.5,0.15,0,0.95,3.44,2.49,2.70625,2.70625,6.239602297
HCa2Nb3O10,Ca2 H Nb3 O10,,,,3.5,10.3390/catal13030614,-1,-1,,,0,3.82,3.82,16,,,0,,,,,,20,0,,1.75,2.5,0.75,0,0.35,0.5,0.15,0,1,3.44,2.44,2.7125,2.7125,6.264025611
KCa2Nb3O10,Ca2 K Nb3 O10,,,,3.54,10.3390/catal11080897,mp-557195,1521061,,,4,3.86,3.86,29.4,,,7.808443,7.854881,15.19056011,,,,20,924.746948,0.086510153,1.75,2.5,0.75,0,0.35,0.5,0.15,0,0.82,3.44,2.62,2.62625,2.62625,5.966809681
HCa2Nb3O10,Ca2 H Nb3 O10,,,,3.5,10.3390/catal11080897,-1,-1,,,0,3.82,3.82,16,,,0,,,,,,20,0,,1.75,2.5,0.75,0,0.35,0.5,0.15,0,1,3.44,2.44,2.7125,2.7125,6.264025611
HCa2Nb3O10*MeOH,C Ca2 H5 Nb3 O10,,,,3.45,10.3390/catal11080897,-1,-1,,,0,3.86,3.86,20.9,,,0,,,,,,20,0,,1.619047619,2,0.571428571,0,0.386363636,0.477272727,0.136363636,0,1,3.44,2.44,2.607142857,2.607142857,6.437698846
HCa2Nb3O10*EtOH,C2 Ca2 H7 Nb3 O10,,,,3.5,10.3390/catal11080897,-1,-1,,,0,3.86,3.86,17.9,,,0,,,,,,20,0,,1.583333333,1.833333333,0.5,0,0.404255319,0.468085106,0.127659574,0,1,3.44,2.44,2.570833333,2.570833333,6.491912883
HCa2Nb3O10*PrOH,C3 Ca2 H9 Nb3 O10,,,,3.53,10.3390/catal11080897,-1,-1,,,0,3.86,3.86,19.9,,,0,,,,,,20,0,,1.555555556,1.703703704,0.444444444,0,0.42,0.46,0.12,0,1,3.44,2.44,2.542592593,2.542592593,6.534079355
HCa2Nb3O10*BuOH,C4 Ca2 H11 Nb3 O10,,,,3.5,10.3390/catal11080897,-1,-1,,,0,3.87,3.87,22.1,,,0,,,,,,20,0,,1.533333333,1.6,0.4,0,0.433962264,0.452830189,0.113207547,0,1,3.44,2.44,2.52,2.52,6.567812533
HCa2Nb3O10*HxOH,C6 Ca2 H15 Nb3 O10,,,,3.47,10.3390/catal11080897,-1,-1,,,0,3.87,3.87,26.4,,,0,,,,,,20,0,,1.5,1.444444444,0.333333333,0,0.457627119,0.440677966,0.101694915,0,1,3.44,2.44,2.486111111,2.486111111,6.6184123
HCa2Nb3O10*OxOH,C8 Ca2 H19 Nb3 O10,,,,3.51,10.3390/catal11080897,-1,-1,,,0,3.87,3.87,34.8,,,0,,,,,,20,0,,1.476190476,1.333333333,0.285714286,0,0.476923077,0.430769231,0.092307692,0,1,3.44,2.44,2.461904762,2.461904762,6.654554991
Rb2La2Ti3O10,La2 O10 Rb2 Ti3,,,,3.6,10.1155/2017/9628146,-1,-1,,,0,3.895,3.895,30.46,I4/mmm,,0,,,,,,20,0,,1.882352941,2.352941176,0.470588235,0,0.4,0.5,0.1,0,0.82,3.44,2.62,2.521176471,2.521176471,5.679340559
HRbLa2Ti3O10,H La2 O10 Rb Ti3,,,,3.65,10.1155/2017/9628146,-1,-1,,,0,3.84,3.84,32.52,C222,,0,,,,,,20,0,,1.882352941,2.352941176,0.470588235,0,0.4,0.5,0.1,0,0.82,3.44,2.62,2.602352941,2.602352941,5.964340215
H1.5Rb0.5La2Ti3O10,H1.5 La2 O10 Rb0.5 Ti3,,,,3.58,10.1155/2017/9628146,-1,-1,,,0,3.82,3.82,14.9,P4/mmm,,0,,,,,,20,0,,1.882352941,2.352941176,0.470588235,0,0.4,0.5,0.1,0,0.82,3.44,2.62,2.642941176,2.642941176,6.106840043
H2La2Ti3O10,H2 La2 O10 Ti3,,,,3.55,10.1155/2017/9628146,-1,-1,,,0,3.805,3.805,27.44,C222,,0,,,,,,20,0,,1.882352941,2.352941176,0.470588235,0,0.4,0.5,0.1,0,1.1,3.44,2.34,2.683529412,2.683529412,6.249339871
HNdTa2O7,H Nd O7 Ta2,,,,4.36,10.1134/S1070363214100041,-1,-1,,,0,-1,,10.48,,,0,,,,,,14,0,,1.909090909,2.545454545,0.545454545,2.909090909,0.24137931,0.32183908,0.068965517,0.367816092,1.14,3.44,2.3,2.765454545,2.765454545,6.421592273
LiNdTa2O7,Li Nd O7 Ta2,,,,4.49,10.1134/S1070363214100041,-1,-1,sd_1955780,,0,-1,,,,,0,,,,,,14,0,,1.909090909,2.545454545,0.545454545,2.909090909,0.24137931,0.32183908,0.068965517,0.367816092,0.98,3.44,2.46,2.654545455,2.654545455,6.042352801
NaNdTa2O7,Na Nd O7 Ta2,,,,4.38,10.1134/S1070363214100041,-1,-1,sd_1955782,,0,-1,,21.024,,,0,,,,,,14,0,,1.909090909,2.545454545,0.545454545,2.909090909,0.24137931,0.32183908,0.068965517,0.367816092,0.93,3.44,2.51,2.65,2.65,6.027681846
KNdTa2O7,K Nd O7 Ta2,,,,4.38,10.1134/S1070363214100041,-1,-1,sd_1538044,,0,-1,,,,,0,,,,,,14,0,,1.909090909,2.545454545,0.545454545,2.909090909,0.24137931,0.32183908,0.068965517,0.367816092,0.82,3.44,2.62,2.64,2.64,5.989278194
RbNdTa2O7,Nd O7 Rb Ta2,,,,4.54,10.1134/S1070363214100041,-1,-1,sd_1050392,,0,-1,,,,,0,,,,,,14,0,,1.909090909,2.545454545,0.545454545,2.909090909,0.24137931,0.32183908,0.068965517,0.367816092,0.82,3.44,2.62,2.64,2.64,5.98113826
CsNdTa2O7,Cs Nd O7 Ta2,,,,4.4,10.1134/S1070363214100041,-1,-1,sd_1150217,,0,-1,,,,,0,,,,,,14,0,,1.909090909,2.545454545,0.545454545,2.909090909,0.24137931,0.32183908,0.068965517,0.367816092,0.79,3.44,2.65,2.637272727,2.637272727,5.967615154
HCa2Nb3O10,Ca2 H Nb3 O10,,,,3.5,10.3390/nano12152717,-1,-1,,,0,3.82,3.82,16,tetragonal,16,0,,,,,,20,0,,1.75,2.5,0.75,0,0.35,0.5,0.15,0,1,3.44,2.44,2.7125,2.7125,6.264025611
HCa2Nb3O10*BuNH2,C4 H12 Ca2 N Nb3 O10,,,,3.62,10.3390/nano12152717,-1,-1,,,0,3.86,3.86,25.4,tetragonal,25.4,0,,,,,,20,0,,1.53125,1.59375,0.375,0,0.4375,0.455357143,0.107142857,0,1,3.44,2.44,2.52625,2.52625,6.607592415
HCa2Nb3O10*EtOH,C2 H7 Ca2 Nb3 O11,,,,3.5,10.3390/nano12152717,-1,-1,,,0,3.86,3.86,35.8,tetragonal,17.9,0,,,,,,22,0,,1.6,1.92,0.48,0,0.4,0.48,0.12,0,1,3.44,2.44,2.6056,2.6056,6.533819573
HLa2Ti3O10,H La2 O10 Ti3,,,,3.44,10.3390/nano12152717,-1,-1,,,0,3.79,3.79,27.2,tetragonal,13.6,0,,,,,,20,0,,1.9375,2.5,0.5,0,0.392405063,0.506329114,0.101265823,0,1.1,3.44,2.34,2.71375,2.71375,6.191391344
HLa2Ti3O10*EtNH2,C2 H8 La2 N O10 Ti3,,,,3.39,10.3390/nano12152717,-1,-1,,,0,3.82,3.82,20.2,tetragonal,20.2,0,,,,,,20,0,,1.692307692,1.807692308,0.307692308,0,0.444444444,0.474747475,0.080808081,0,1.1,3.44,2.34,2.575384615,2.575384615,6.502013162
HLa2Ti3O10*EtOH,C2 H7 La2 O11 Ti3,,,,3.41,10.3390/nano12152717,-1,-1,,,0,3.83,3.83,39.5,tetragonal,19.8,0,,,,,,22,0,,1.72,1.92,0.32,0,0.434343434,0.484848485,0.080808081,0,1.1,3.44,2.34,2.6064,2.6064,6.487333642
HCa2Nb3O10,Ca2 H Nb3 O10,,,,3.49,10.1016/j.ceramint.2021.11.284,-1,-1,,,0,,,,,,0,,,,,,20,0,,1.75,2.5,0.75,0,0.35,0.5,0.15,0,1,3.44,2.44,2.7125,2.7125,6.264025611
HCa2Nb3O10*MeNH2,C Ca2 H6 Nb3 O10,,,,3.56,10.1016/j.ceramint.2021.11.284,-1,-1,,,0,,,,,,0,,,,,,20,0,,1.590909091,1.909090909,0.545454545,0,0.393258427,0.471910112,0.134831461,0,1,3.44,2.44,2.588636364,2.588636364,6.471281458
HCa2Nb3O10*EtNH2,C2 Ca2 H8 Nb3 O10,,,,3.6,10.1016/j.ceramint.2021.11.284,-1,-1,,,0,,,,,,0,,,,,,20,0,,1.56,1.76,0.48,0,0.410526316,0.463157895,0.126315789,0,1,3.44,2.44,2.556,2.556,6.519297019
HCa2Nb3O10*PrNH2,C3 Ca2 H10 Nb3 O10,,,,3.55,10.1016/j.ceramint.2021.11.284,-1,-1,,,0,,,,,,0,,,,,,20,0,,1.535714286,1.642857143,0.428571429,0,0.425742574,0.455445545,0.118811881,0,1,3.44,2.44,2.530357143,2.530357143,6.557023532
HCa2Nb3O10*BuNH2,C4 Ca2 H12 Nb3 O10,,,,3.62,10.1016/j.ceramint.2021.11.284,-1,-1,,,0,,,,,,0,,,,,,20,0,,1.516129032,1.548387097,0.387096774,0,0.439252336,0.448598131,0.112149533,0,1,3.44,2.44,2.509677419,2.509677419,6.587448138
HCa2Nb3O10*HxNH2,C6 Ca2 H16 Nb3 O10,,,,3.55,10.1016/j.ceramint.2021.11.284,-1,-1,,,0,,,,,,0,,,,,,20,0,,1.486486486,1.405405405,0.324324324,0,0.462184874,0.43697479,0.100840336,0,1,3.44,2.44,2.478378378,2.478378378,6.633496192
HCa2Nb3O10*OcNH2,C8 Ca2 H20 Nb3 O10,,,,2.6,10.1016/j.ceramint.2021.11.284,-1,-1,,,0,,,,,,0,,,,,,20,0,,1.465116279,1.302325581,0.279069767,0,0.480916031,0.427480916,0.091603053,0,1,3.44,2.44,2.455813953,2.455813953,6.666693626
H2La2Ti3O10,H2 La2 O10 Ti3,,,,3.44,10.3390/catal11111279,-1,-1,,,0,3.79,3.79,27.2,tetragonal,13.6,0,,,,,,20,0,,1.882352941,2.352941176,0.470588235,0,0.4,0.5,0.1,0,1.1,3.44,2.34,2.683529412,2.683529412,6.249339871
H2La2Ti3O10*MeNH2,C H6 La2 N O10 Ti3,,,,3.34,10.3390/catal11111279,-1,-1,,,0,3.83,3.83,36.7,tetragonal,18.4,0,,,,,,20,0,,1.739130435,1.956521739,0.347826087,0,0.430107527,0.483870968,0.086021505,0,1.1,3.44,2.34,2.609130435,2.609130435,6.453830818
H2La2Ti3O10*EtNH2,C2 H8 La2 N O10 Ti3,,,,3.39,10.3390/catal11111279,-1,-1,,,0,3.82,3.82,20.2,tetragonal,20.2,0,,,,,,20,0,,1.692307692,1.807692308,0.307692308,0,0.444444444,0.474747475,0.080808081,0,1.1,3.44,2.34,2.575384615,2.575384615,6.502013162
H2La2Ti3O10*PrNH2,C3 H10 La2 N O10 Ti3,,,,3.4,10.3390/catal11111279,-1,-1,,,0,3.82,3.82,21.7,tetragonal,21.7,0,,,,,,20,0,,1.655172414,1.689655172,0.275862069,0,0.457142857,0.466666667,0.076190476,0,1.1,3.44,2.34,2.54862069,2.54862069,6.540226745
H2La2Ti3O10*BuNH2,C4 H12 La2 N O10 Ti3,,,,3.42,10.3390/catal11111279,-1,-1,,,0,3.81,3.81,24.7,tetragonal,24.7,0,,,,,,20,0,,1.625,1.59375,0.25,0,0.468468468,0.459459459,0.072072072,0,1.1,3.44,2.34,2.526875,2.526875,6.571275282
H2La2Ti3O10*HxNH2,C6 H16 La2 N O10 Ti3,,,,3.41,10.3390/catal11111279,-1,-1,,,0,3.87,3.87,29.4,tetragonal,29.4,0,,,,,,20,0,,1.578947368,1.447368421,0.210526316,0,0.487804878,0.447154472,0.06504065,0,1.1,3.44,2.34,2.493684211,2.493684211,6.618665154
H2La2Ti3O10*OcNH2,C8 H20 La2 N O10 Ti3,,,,3.4,10.3390/catal11111279,-1,-1,,,0,3.85,3.85,34.2,tetragonal,34.2,0,,,,,,20,0,,1.545454545,1.340909091,0.181818182,0,0.503703704,0.437037037,0.059259259,0,1.1,3.44,2.34,2.469545455,2.469545455,6.653130515
H2La2Ti3O10*MeOH,C H5 La2 O11 Ti3,,,,3.33,10.3390/catal11111279,-1,-1,,,0,3.81,3.81,35.1,tetragonal,17.6,0,,,,,,22,0,,1.772727273,2.090909091,0.363636364,0,0.419354839,0.494623656,0.086021505,0,1.1,3.44,2.34,2.645909091,2.645909091,6.434959439
H2La2Ti3O10*EtOH,C2 H7 La2 O11 Ti3,,,,3.41,10.3390/catal11111279,-1,-1,,,0,3.83,3.83,39.5,tetragonal,19.8,0,,,,,,22,0,,1.72,1.92,0.32,0,0.434343434,0.484848485,0.080808081,0,1.1,3.44,2.34,2.6064,2.6064,6.487333642
H2La2Ti3O10*PrOH,C3 H9 La2 O11 Ti3,,,,3.38,10.3390/catal11111279,-1,-1,,,0,3.83,3.83,44.2,tetragonal,22.1,0,,,,,,22,0,,1.678571429,1.785714286,0.285714286,0,0.447619048,0.476190476,0.076190476,0,1.1,3.44,2.34,2.575357143,2.575357143,6.528484802
H2La2Ti3O10*BuOH,C4 H11 La2 O11 Ti3,,,,3.4,10.3390/catal11111279,-1,-1,,,0,3.82,3.82,48.5,tetragonal,24.3,0,,,,,,22,0,,1.64516129,1.677419355,0.258064516,0,0.459459459,0.468468468,0.072072072,0,1.1,3.44,2.34,2.550322581,2.550322581,6.561671222
H2La2Ti3O10*HxOH,C6 H15 La2 O11 Ti3,,,,3.4,10.3390/catal11111279,-1,-1,,,0,3.82,3.82,29.2,tetragonal,29.2,0,,,,,,22,0,,1.594594595,1.513513514,0.216216216,0,0.479674797,0.455284553,0.06504065,0,1.1,3.44,2.34,2.512432432,2.512432432,6.611899316
H2La2Ti3O10*DcOH,C8 H19 La2 O11Ti3,,,,3.38,10.3390/catal11111279,-1,-1,,,0,3.82,3.82,31.3,tetragonal,31.3,0,,,,,,0,0,,1.558139535,1.395348837,0.186046512,0,0.496296296,0.444444444,0.059259259,0,1.1,3.44,2.34,2.485116279,2.485116279,6.648110267
H2Nd2Ti3O10,H2 Nd2 O10 Ti3,,,,3.47,10.3390/catal11111279,-1,-1,,,0,3.78,3.78,27.2,tetragonal,13.6,0,,,,,,20,0,,1.882352941,2.352941176,0.352941176,0.470588235,0.372093023,0.465116279,0.069767442,0.093023256,1.14,3.44,2.3,2.688235294,2.688235294,6.219224994
H2Nd2Ti3O10*MeNH2,C H7 Nd2 O10 Ti3,,,,3.4,10.3390/catal11111279,-1,-1,,,0,3.81,3.81,35.4,tetragonal,17.7,0,,,,,,20,0,,1.695652174,1.826086957,0.260869565,0.347826087,0.410526316,0.442105263,0.063157895,0.084210526,1.14,3.44,2.3,2.576086957,2.576086957,6.429156835
H2Nd2Ti3O10*EtNH2,C2 H9 Nd2 O10 Ti3,,,,3.32,10.3390/catal11111279,-1,-1,,,0,3.8,3.8,19.9,tetragonal,19.9,0,,,,,,20,0,,1.653846154,1.692307692,0.230769231,0.307692308,0.425742574,0.435643564,0.059405941,0.079207921,1.14,3.44,2.3,2.546153846,2.546153846,6.480186177
H2Nd2Ti3O10*PrNH2,C3 H11 Nd2 O10 Ti3,,,,3.33,10.3390/catal11111279,-1,-1,,,0,3.78,3.78,21.5,tetragonal,21.5,0,,,,,,20,0,,1.620689655,1.586206897,0.206896552,0.275862069,0.439252336,0.429906542,0.056074766,0.074766355,1.14,3.44,2.3,2.522413793,2.522413793,6.520657725
H2Nd2Ti3O10*BuNH2,C4 H13 Nd2 O10 Ti3,,,,3.33,10.3390/catal11111279,-1,-1,,,0,3.78,3.78,24.4,tetragonal,24.4,0,,,,,,20,0,,1.59375,1.5,0.1875,0.25,0.451327434,0.424778761,0.053097345,0.07079646,1.14,3.44,2.3,2.503125,2.503125,6.553540857
H2Nd2Ti3O10*HxNH2,C6 H17 Nd2 O10 Ti3,,,,3.35,10.3390/catal11111279,-1,-1,,,0,3.8,3.8,29.2,tetragonal,29.2,0,,,,,,20,0,,1.552631579,1.368421053,0.157894737,0.210526316,0.472,0.416,0.048,0.064,1.14,3.44,2.3,2.473684211,2.473684211,6.603730901
H2Nd2Ti3O10*OcNH2,C8 H21 Nd2 O10 Ti3,,,,3.36,10.3390/catal11111279,-1,-1,,,0,3.8,3.8,33.4,tetragonal,33.4,0,,,,,,20,0,,1.522727273,1.272727273,0.136363636,0.181818182,0.489051095,0.408759124,0.04379562,0.058394161,1.14,3.44,2.3,2.452272727,2.452272727,6.640232751
H2Nd2Ti3O10*MeOH,C H6 Nd2 O11 Ti3,,,,3.33,10.3390/catal11111279,-1,-1,,,0,3.76,3.76,34.1,tetragonal,17.1,0,,,,,,22,0,,1.739130435,2,0.260869565,0.347826087,0.4,0.46,0.06,0.08,1.14,3.44,2.3,2.63,2.63,6.44494222
H2Nd2Ti3O10*EtOH,C2 H8 Nd2 O11 Ti3,,,,3.33,10.3390/catal11111279,-1,-1,,,0,3.77,3.77,40.9,tetragonal,20.5,0,,,,,,22,0,,1.692307692,1.846153846,0.230769231,0.307692308,0.41509434,0.452830189,0.056603774,0.075471698,1.14,3.44,2.3,2.593846154,2.593846154,6.494150172
H2Nd2Ti3O10*PrOH,C3 H10 Nd2 O11 Ti3,,,,3.32,10.3390/catal11111279,-1,-1,,,0,3.79,3.79,43.8,tetragonal,21.9,0,,,,,,22,0,,1.655172414,1.724137931,0.206896552,0.275862069,0.428571429,0.446428571,0.053571429,0.071428571,1.14,3.44,2.3,2.565172414,2.565172414,6.533177168
H2Nd2Ti3O10*BuOH,C4 H12 Nd2 O11 Ti3,,,,3.33,10.3390/catal11111279,-1,-1,,,0,3.78,3.78,47.3,tetragonal,23.7,0,,,,,,22,0,,1.625,1.625,0.1875,0.25,0.440677966,0.440677966,0.050847458,0.06779661,1.14,3.44,2.3,2.541875,2.541875,6.564886602
H2Nd2Ti3O10*HxOH,C6 H16 Nd2 O11 Ti3,,,,3.35,10.3390/catal11111279,-1,-1,,,0,3.81,3.81,28.3,tetragonal,28.3,0,,,,,,22,0,,1.578947368,1.473684211,0.157894737,0.210526316,0.461538462,0.430769231,0.046153846,0.061538462,1.14,3.44,2.3,2.506315789,2.506315789,6.613285213
H2Nd2Ti3O10*DcOH,C8 H20 Nd2 O11 Ti3,,,,3.36,10.3390/catal11111279,-1,-1,,,0,3.74,3.74,30.8,tetragonal,30.8,0,,,,,,22,0,,1.545454545,1.363636364,0.136363636,0.181818182,0.478873239,0.422535211,0.042253521,0.056338028,1.14,3.44,2.3,2.480454545,2.480454545,6.648484202
H2K0.5Bi2.5Ti4O13*H2O,Bi2 H4 K O13 Ti4,,,,3.29,10.1021/acsomega.0c00424,-1,-1,,,0,3.85,3.85,21.37,C222,,0,,,,,,26,0,,1.791666667,2.416666667,1.166666667,1.166666667,0.27388535,0.369426752,0.178343949,0.178343949,0.82,3.44,2.62,2.689166667,2.689166667,6.29903653
H2K0.5Bi2.5Ti4O13*H2O*MeNH2,C Bi2 H7 K0.5 O13 Ti4,,,,3.17,10.1021/acsomega.0c00424,-1,-1,,,0,-1,,21.88,,,0,,,,,,26,0,,1.727272727,2.181818182,1.018181818,1.018181818,0.290519878,0.366972477,0.171253823,0.171253823,0.82,3.44,2.62,2.664727273,2.664727273,6.463894389
H2K0.5Bi2.5Ti4O13*H2O*EtNH3,C2 Bi2.5 H9 K0.5 O13 Ti4,,,,3.19,10.1021/acsomega.0c00424,-1,-1,,,0,-1,,23.3,,,0,,,,,,26,0,,1.693548387,2.048387097,1.064516129,1.129032258,0.285326087,0.345108696,0.179347826,0.190217391,0.82,3.44,2.62,2.620645161,2.620645161,6.465428988
H2K0.5Bi2.5Ti4O13*H2O*PrNH4,C3 Bi2.5 H11 K0.5 O13 Ti4,,,,3.19,10.1021/acsomega.0c00424,-1,-1,,,0,-1,,25.26,,,0,,,,,,26,0,,1.661764706,1.926470588,0.970588235,1.029411765,0.297368421,0.344736842,0.173684211,0.184210526,0.82,3.44,2.62,2.593823529,2.593823529,6.501250942
H2K0.5Bi2.5Ti4O13*H2O*BuNH5,C4 Bi2.5 H13 K0.5 O13 Ti4,,,,3.17,10.1021/acsomega.0c00424,-1,-1,,,0,-1,,27.23,,,0,,,,,,26,0,,1.635135135,1.824324324,0.891891892,0.945945946,0.308673469,0.344387755,0.168367347,0.178571429,0.82,3.44,2.62,2.571351351,2.571351351,6.531263931
H2K0.5Bi2.5Ti4O13*H2O*HxNH6,C6 Bi2.5 H17 K0.5 O13 Ti4,,,,3.15,10.1021/acsomega.0c00424,-1,-1,,,0,-1,,33.19,,,0,,,,,,26,0,,1.593023256,1.662790698,0.76744186,0.813953488,0.329326923,0.34375,0.158653846,0.168269231,0.82,3.44,2.62,2.535813953,2.535813953,6.578726332
H2K0.5Bi2.5Ti4O13*H2O*OcNH7,C8 Bi2.5 H21 K0.5 O13 Ti4,,,,3.15,10.1021/acsomega.0c00424,-1,-1,,,0,-1,,38.67,,,0,,,,,,26,0,,1.56122449,1.540816327,0.673469388,0.714285714,0.347727273,0.343181818,0.15,0.159090909,0.82,3.44,2.62,2.508979592,2.508979592,6.614565287
H2Nd2Ti3O10,H2 Nd2 O10 Ti3,,,,3.46,10.3389/fchem.2019.00863,-1,-1,,,0,3.783,3.783,27.18,C222,,0,,,,,,20,0,,1.882352941,2.352941176,0.352941176,0.470588235,0.372093023,0.465116279,0.069767442,0.093023256,1.14,3.44,2.3,2.688235294,2.688235294,6.219224994
H2Nd2Ti3O10*BuNH2,C4 H13 N Nd2 O10 Ti3,,,,3.58,10.3389/fchem.2019.00863,-1,-1,,,0,3.802,3.802,24.7,P4/mmm,,0,,,,,,20,0,,1.606060606,1.545454545,0.181818182,0.242424242,0.449152542,0.43220339,0.050847458,0.06779661,1.14,3.44,2.3,2.519393939,2.519393939,6.574102195
SrBi2Ta2O9,Bi2 O9 Sr Ta2,,,,5.5,10.1063/1.118003,mp-554675,1521923,,,1,-1,,,,,12.88926011,12.88926011,12.88926011,,,,18,195.0320398,0.092292528,2,3,1.857142857,4,0.184210526,0.276315789,0.171052632,0.368421053,0.95,3.44,2.49,2.782142857,2.782142857,6.202161229
K2Gd1.4Eu0.6Ti3O10,Eu0.6 Gd1.4 K2 O10 Ti3,,,,3.76,10.1021/ja7114772,-1,-1,,,0,3.9,3.9,31.82,,,0,,,,,,20,0,,1.882352941,2.352941176,0.435294118,0.823529412,0.34261242,0.428265525,0.079229122,0.149892934,0.82,3.44,2.62,2.532411765,2.532941176,5.690008021
H2Gd1.4Eu0.6Ti3O10,Eu0.6 Gd1.4 H2 O10 Ti3,,,,3.88,10.1021/ja7114772,-1,-1,,,0,-1,,,,,0,,,,,,20,0,,1.882352941,2.352941176,0.435294118,0.823529412,0.34261242,0.428265525,0.079229122,0.149892934,1.185,3.44,2.255,2.694764706,2.695294118,6.2494733
RbLa0.7Tb0.3Ta2O7,La0.7 O7 Rb Ta2 Tb0.3,,,,4.51,10.1021/ja7114772,-1,-1,sd_1802718,,0,-1,,,,,0,,,,,,14,0,,1.909090909,2.545454545,0.609090909,2.790909091,0.243055556,0.324074074,0.077546296,0.355324074,0.82,3.44,2.62,2.639363636,2.636363636,6.002508916
Gd1.4Eu0.6Ti3O10,Eu0.6 Gd1.4 O10 Ti3,,,,4.97,10.1021/ja7114772,-1,-1,,,0,-1,,,,,0,,,,,,20,0,,2,2.666666667,0.493333333,0.933333333,0.328227571,0.437636761,0.080962801,0.153172867,1.185,3.44,2.255,2.760733333,2.761333333,6.125867567
La0.7Tb0.3Ta2O7,La0.7 O7 Ta2 Tb0.3,,,,5.4,10.1021/ja7114772,-1,-1,,,0,-1,,,,,0,,,,,,14,0,,2,2.8,0.67,3.07,0.234192037,0.327868852,0.078454333,0.359484778,1.1,3.44,2.34,2.8213,2.818,6.369607592
La3Ni2O6.92,La3 Ni2 O6.92,,,,0.01,10.1006/jssc.1994.1059,-1,4101345,,,0,5.396,5.449,20.522,Fmmm,,0,,,,,,13.84,0,,2,2.322147651,1.593959732,0,0.338060125,0.392512762,0.269427113,0,1.1,3.44,2.34,2.594362416,2.594362416,5.886963351
La3Ni2O6.35,La3 Ni2 O6.35,,,,0.15,10.1006/jssc.1994.1059,-1,4101345,,,0,5.484,5.479,20.064,Fmmm,,0,,,,,,12.7,0,,2,2.237885463,1.674008811,0,0.338301043,0.378539493,0.283159463,0,1.1,3.44,2.34,2.551894273,2.551894273,5.803968498
La1/3NbO3,La0.33 Nb O3,,,,3.22,10.1021/ic101955v,-1,-1,,,0,7.824,7.8432,7.9165,Cmmm,,0,,,,,,6,0,,1.769053118,2.771362587,1,0,0.319299708,0.50020842,0.180491872,0,1.1,3.44,2.34,2.836720554,2.836720554,6.343892049
La1/3TaO3,La0.33 O3 Ta,,,,3.87,10.1021/ic101955v,-1,-1,,,0,3.9186,3.9186,7.9149,P4/mmm,,0,,,,,,6,0,,2,2.771362587,0.769053118,3.233256351,0.227954725,0.315872598,0.087654646,0.368518031,1.1,3.44,2.34,2.813625866,2.813625866,6.366574959
CaTiO3 ,Ca O3 Ti,,,,3.56,10.1021/ic101955v,mp-3442,1000022,,,2,-1,,,,,5.44114334,5.44114334,5.44114334,,,,6,112.4131249,0.106749101,2,2.4,0.4,0,0.416666667,0.5,0.083333333,0,1,3.44,2.44,2.572,2.572,5.827885237
Sr2Bi3Ta2O11Cl,Bi3 Cl O11 Sr2 Ta2,,,,2.86,10.1021/acs.chemmater.9b00567,-1,-1,,,0,3.91,3.91,18.496,P4/mmm,,0,,,,,,22,0,,2,3.052631579,1.894736842,3.684210526,0.188118812,0.287128713,0.178217822,0.346534653,0.95,3.44,2.49,2.734736842,2.734736842,6.16773697
SrPbBi3Ta2O11Cl,Bi3 Cl O11 Pb Sr Ta2,,,,2.58,10.1021/acs.chemmater.9b00567,-1,-1,,,0,3.912,3.912,18.582,P4/mmm,,0,,,,,,22,0,,2,3.157894737,2.421052632,4.421052632,0.166666667,0.263157895,0.201754386,0.368421053,0.95,3.44,2.49,2.807368421,2.807368421,6.221065066
Ba2Bi3Ta2O11Cl,Ba2 Bi3 Cl O11 Ta2,,,,2.57,10.1021/acs.chemmater.9b00567,-1,-1,,,0,3.96076,3.96076,18.7891,P4/mmm,,0,,,,,,22,0,,2,3.052631579,1.894736842,3.684210526,0.188118812,0.287128713,0.178217822,0.346534653,0.89,3.44,2.55,2.728421053,2.728421053,6.14717682
BaPbBi3Ta2O11Cl,Ba Bi3 Cl O11 Pb Ta2,,,,2.6,10.1021/acs.chemmater.9b00567,-1,-1,,,0,3.93505,3.93505,18.7909,P4/mmm,,0,,,,,,22,0,,2,3.157894737,2.421052632,4.421052632,0.166666667,0.263157895,0.201754386,0.368421053,0.89,3.44,2.55,2.804210526,2.804210526,6.210784991
SrBi4TiTaO11Cl,Bi4 Cl O11 Sr Ta Ti,,,,2.57,10.1021/acs.chemmater.9b00567,-1,-1,,,0,3.8856,3.8856,18.357,P4/mmm,,0,,,,,,22,0,,2,3.210526316,2.368421053,3.684210526,0.177570093,0.285046729,0.210280374,0.327102804,0.95,3.44,2.49,2.793157895,2.793157895,6.207524304
BaBi4TiTaO11Cl,Ba Bi4 Cl O11 Ta Ti,,,,2.5,10.1021/acs.chemmater.9b00567,-1,-1,,,0,3.9122,3.9122,18.7243,P4/mmm,,0,,,,,,22,0,,2,3.210526316,2.368421053,3.684210526,0.177570093,0.285046729,0.210280374,0.327102804,0.89,3.44,2.55,2.79,2.79,6.197244229
PbBi4TiTaO11Cl,Bi4 Cl O11 Pb Ta Ti,,,,2.6,10.1021/acs.chemmater.9b00567,-1,-1,,,0,3.8752,3.8752,18.687,P4/mmm,,0,,,,,,22,0,,2,3.315789474,2.894736842,4.421052632,0.158333333,0.2625,0.229166667,0.35,1.5,3.44,1.94,2.865789474,2.865789474,6.2608524
Sr2Bi3Nb2O11Cl,Bi3 Cl Nb2 O11 Sr2,,,,2.82,10.1021/acs.chemmater.9b00567,-1,-1,,,0,3.9109,3.9109,18.455,P4/mmm,,0,,,,,,22,0,,1.894736842,3.052631579,2,2.210526316,0.206896552,0.333333333,0.218390805,0.24137931,0.95,3.44,2.49,2.745263158,2.745263158,6.157398339
SrPbBi3Nb2O11Cl,Bi3 Cl Nb2 O11 Pb Sr,,,,2.59,10.1021/acs.chemmater.9b00567,-1,-1,,,0,3.91,3.91,18.651,P4/mmm,,0,,,,,,22,0,,1.894736842,3.157894737,2.526315789,2.947368421,0.18,0.3,0.24,0.28,0.95,3.44,2.49,2.817894737,2.817894737,6.210726435
Ba2Bi3Nb2O11Cl,Ba2 Bi3 Cl Nb2 O11,,,,2.66,10.1021/acs.chemmater.9b00567,-1,-1,,,0,3.9683,3.9683,18.799,P4/mmm,,0,,,,,,22,0,,1.894736842,3.052631579,2,2.210526316,0.206896552,0.333333333,0.218390805,0.24137931,0.89,3.44,2.55,2.738947368,2.738947368,6.136838189
BaPbBi3Nb2O11Cl,Ba Bi3 Cl Nb2 O11 Pb,,,,2.56,10.1021/acs.chemmater.9b00567,-1,-1,,,0,3.9488,3.9488,18.83,P4/mmm,,0,,,,,,22,0,,1.894736842,3.157894737,2.526315789,2.947368421,0.18,0.3,0.24,0.28,0.89,3.44,2.55,2.814736842,2.814736842,6.20044636
SrBi4TiNbO11Cl,Bi4 Cl Nb O11 Sr Ti,,,,2.51,10.1021/acs.chemmater.9b00567,-1,-1,,,0,3.87884,3.87884,18.3658,P4/mmm,,0,,,,,,22,0,,1.947368421,3.210526316,2.421052632,2.947368421,0.185,0.305,0.23,0.28,0.95,3.44,2.49,2.798421053,2.798421053,6.202354988
BaBi4TiNbO11Cl,Ba Bi4 Cl Nb O11 Ti,,,,2.48,10.1021/acs.chemmater.9b00567,-1,-1,,,0,3.9116,3.9116,18.6922,P4/mmm,,0,,,,,,22,0,,1.947368421,3.210526316,2.421052632,2.947368421,0.185,0.305,0.23,0.28,0.89,3.44,2.55,2.795263158,2.795263158,6.192074913
PbBi4TiNbO11Cl,Bi4 Cl Nb O11 Pb Ti,,,,2.53,10.1021/acs.chemmater.9b00567,-1,-1,,,0,3.8759,3.8759,18.463,P4/mmm,,0,,,,,,22,0,,1.947368421,3.315789474,2.947368421,3.684210526,0.163716814,0.278761062,0.247787611,0.309734513,1.54,3.44,1.9,2.871052632,2.871052632,6.255683084
HCa2Nb3O10,Ca2 H Nb3 O10,,,,3.45,*,-1,-1,,,0,3.8531,3.8531,16.2151,P4,,0,,,,,,20,0,,1.75,2.5,0.75,0,0.35,0.5,0.15,0,1,3.44,2.44,2.7125,2.7125,6.264025611
HCa2Nb3O10,Ca2 H Nb3 O10,,Pt,1,3.5,*,-1,-1,,,0,3.843,3.843,32.261,P42cm,,0,,,,,,20,0,,1.75,2.5,0.75,0,0.35,0.5,0.15,0,1,3.44,2.44,2.7125,2.7125,6.264025611
HCa2Nb3O10*MeNH2,C Ca2 H6 N Nb3 O10,,,,3.52,*,-1,-1,,,0,3.8693,3.8693,16.1247,P42cm,,0,,,,,,20,0,,1.608695652,1.956521739,0.52173913,0,0.393617021,0.478723404,0.127659574,0,1,3.44,2.44,2.60826087,2.60826087,6.504359003
HCa2Nb3O10*BuNH2,C4 Ca2 H12 N Nb3 O10,,,,3.58,*,-1,-1,,,0,3.8615,3.8615,25.2816,P4,,0,,,,,,20,0,,1.53125,1.59375,0.375,0,0.4375,0.455357143,0.107142857,0,1,3.44,2.44,2.52625,2.52625,6.607592415
HCa2Nb3O10*OcNH2,C8 Ca2 H20 N Nb3 O10,,,,3.52,*,-1,-1,,,0,3.8676,3.8676,34.565,P4/n,,0,,,,,,20,0,,1.477272727,1.340909091,0.272727273,0,0.477941176,0.433823529,0.088235294,0,1,3.44,2.44,2.469090909,2.469090909,6.679542975
HCa2Nb3O10*MeNH2/Pt,C Ca2 H6 N Nb3 O10,,Pt,1,3.57,*,-1,-1,,,0,3.8533,3.8533,31.7422,P42cm,,0,,,,,,20,0,,1.608695652,1.956521739,0.52173913,0,0.393617021,0.478723404,0.127659574,0,1,3.44,2.44,2.60826087,2.60826087,6.504359003
HCa2Nb3O10*BuNH2/Pt,C4 Ca2 H12 N Nb3 O10,,Pt,1,3.52,*,-1,-1,,,0,3.858,3.858,23.8798,P4,,0,,,,,,20,0,,1.53125,1.59375,0.375,0,0.4375,0.455357143,0.107142857,0,1,3.44,2.44,2.52625,2.52625,6.607592415
HCa2Nb3O10*OcNH2/Pt,C8 Ca2 H20 N Nb3 O10,,Pt,1,3.59,*,-1,-1,,,0,3.8639,3.8639,34.09,P42cm,,0,,,,,,20,0,,1.477272727,1.340909091,0.272727273,0,0.477941176,0.433823529,0.088235294,0,1,3.44,2.44,2.469090909,2.469090909,6.679542975
HCa2Nb3O10/Pt*MeNH2,C Ca2 H6 N Nb3 O10,,Pt,1,3.57,*,-1,-1,,,0,3.8664,3.8664,16.1164,P4,,0,,,,,,20,0,,1.608695652,1.956521739,0.52173913,0,0.393617021,0.478723404,0.127659574,0,1,3.44,2.44,2.60826087,2.60826087,6.504359003
HCa2Nb3O10/Pt*BuNH2,C4 Ca2 H12 N Nb3 O10,,Pt,1,3.57,*,-1,-1,,,0,3.8982,3.8982,51.1031,P42/nmc,,0,,,,,,20,0,,1.53125,1.59375,0.375,0,0.4375,0.455357143,0.107142857,0,1,3.44,2.44,2.52625,2.52625,6.607592415
Bi4Ti3O12,C8 Ca2 H20 N Nb3 O10,,Pt,1,3.61,*,-1,-1,,,0,3.8875,3.8875,34.478,P4212,,0,,,,,,20,0,,1.477272727,1.340909091,0.272727273,0,0.477941176,0.433823529,0.088235294,0,1,3.44,2.44,2.469090909,2.469090909,6.679542975
KCa2Nb3O10,,,,,3.5,,,,,,,3.86,3.86,29.5,,,,,,,,,,,,,,,,,,,,,,,,,
KCa2Nb2TaO10,,,,,3.6,,,,,,,3.85,3.85,29.5,,,,,,,,,,,,,,,,,,,,,,,,,
KCa2NbTa2O10,,,,,3.8,,,,,,,3.88,3.88,29.8,,,,,,,,,,,,,,,,,,,,,,,,,
KCa2Ta3O10,,,,,4.2,,,,,,,3.86,3.86,29.8,,,,,,,,,,,,,,,,,,,,,,,,,
